Repository: tarouttoo/welding-ok

# Knowledge files

Curated Russian knowledge files — the agent's engineering source when authoring
`ok.json` (see «Файлы знаний» in [`GLOSSARY.md`](../GLOSSARY.md)). Consumed by
the agent only; the renderer and linter never read this directory.

Filenames are Latin `snake_case` (infrastructure); all content is Russian, ГОСТ
terminology is never translated (same split as the contract's key/value rule).

## File map

| File | Answers |
| ---- | ------- |
| [`assembly_transitions.md`](assembly_transitions.md) | Типовые переходы сборки и сварки, прихватки, формулировки для `transitions[]`. |
| [`modes_uoni_13_55.md`](modes_uoni_13_55.md) | Режимная таблица УОНИ-13/55: ток, полярность, диаметр, проходы по толщинам 3–16 мм, ст3/09Г2С. |
| [`sequencing_rules.md`](sequencing_rules.md) | Правила последовательности: деформации, доступность, что варить раньше чего. |
| [`graph_dictionary.md`](graph_dictionary.md) | Словарь граф: поле контракта → графа формы ОК (справочно, для агента и рендерера). |

## Status

These files are an **agent draft, pending engineer verification** (issue #4
acceptance): режимные таблицы and sequencing rules must be confirmed by the
maintainer before the first agent run. Anything the agent was not sure about is
marked with `⚠` inline, never silently invented.

File: knowledge/assembly_transitions.md
# Типовые переходы сборки и сварки (РД, v1)

Назначение: источник типовых переходов и правил сборки для поля
`transitions[]` контракта [`ok.json`](../contract/README.md). Область v1: РД,
ст3/09Г2С, толщины 3–16 мм, электрод УОНИ-13/55 (режимы — см.
[`modes_uoni_13_55.md`](modes_uoni_13_55.md), порядок швов — см.
[`sequencing_rules.md`](sequencing_rules.md)).

> **Статус: черновик агента.** Режимы и параметры прихваток подлежат проверке
> инженером до первого прогона (задача #4). Всё, в чём уверенности нет,
> помечено `⚠`.

## Типовая структура операции РД

Полная последовательность переходов одной операции:

1. Установить и закрепить детали в приспособлении, выверить зазоры.
2. Прихватить швы (параметры — см. ниже).
3. Зачистить прихватки и кромки от шлака и брызг.
4. Заварить швы в положении, выбранном по `operations[].position`.
5. Зачистить шов от шлака и брызг, осмотреть.

Для простых узлов переходы 1–2 и 4–5 допускается объединять (как в
[`../examples/minimal/ok.json`](../examples/minimal/ok.json)): «Установить и
закрепить… Прихватить…» + «Заварить… Шлак и брызги удалить». Никогда не
опускать прихватку и зачистку полностью — см. правило 1 в
[`sequencing_rules.md`](sequencing_rules.md).

## Сборка под сварку

- Кромки и прилегающие полосы шириной **не менее 20 мм** зачистить до
  металлического блеска (щётка, напильник); ржавчину, окалину, масло, влагу
  удалить.
- Зазор в стыке (односторонняя сварка, нижнее положение):
  - s ≤ 5 мм (без разделки) — 0…1 мм;
  - 6–16 мм (со скосом кромок) — 1–2 мм ⚠ (уточнить по разделке при приёмке;
    контракт v1 разделку не хранит).
- Смещение кромок — в пределах допусков чертежа; выход за допуски — спорное
  решение, выносить в `assumptions[]`.
- Собранное положение фиксировать приспособлением; неприхваченные детали не
  сваривать.

## Прихватки

| Параметр | Значение | Примечание |
| -------- | -------- | ---------- |
| Электрод | УОНИ-13/55, Ø3–4 | Тот же, что и для шва. |
| Ток | Как сварочный или на 10–15 % выше ⚠ | Прихватка должна проплавлять кромку. |
| Длина | 15–30 мм при s ≤ 6 мм; 30–50 мм при s > 6 мм | — |
| Шаг | 100–300 мм; в жёстких узлах — ближе к 100 мм | Не менее двух прихваток на шов. |
| Число на шов | ≥ 2; для длинных швов — по шагу | — |

Правила:

- Прихватки ставятся **по месту основного шва** (в разделку / по оси шва) и
  перекрываются им при заварке.
- Порядок прихватки длинных швов — от середины к краям ⚠ (согласовать с
  правилами последовательности).
- Перед заваркой шлак прихваток удалить, кратеры и неровности зачистить
  (кратер прихватки — типичное место трещины).

## Формулировки переходов

Требования к тексту `transitions[].description` (переносится в ОК как есть):

- повелительное наклонение: *установить, закрепить, прихватить, заварить,
  зачистить, осмотреть*;
- ссылка на швы по нумерации чертежа: `Ш1`, `Ш2`, …;
- в переходе заварки указать положение сварки (совпадает с
  `operations[].position`) и упомянуть удаление шлака/брызг;
- один переход — одно законченное действие; число переходов — не менее одного
  на операцию (требование контракта).

Примеры формулировок (совместимы с
[`../examples/minimal/ok.json`](../examples/minimal/ok.json)):

- «Установить и закрепить детали в приспособлении. Прихватить швы Ш1, Ш2 в
  двух местах.»
- «Заварить швы Ш1, Ш2 в нижнем положении. Шлак и брызги удалить.»
- «Зачистить шов Ш1 от шлака и брызг. Осмотреть.»

File: knowledge/graph_dictionary.md
# Словарь граф: контракт → форма ОК

Назначение: справочное соответствие «поле [`ok.json`](../contract/README.md) →
графа формы операционной карты» (форма по ГОСТ 3.1118-82, содержание граф по
ГОСТ 3.1404-86). Общее для агента и рендерера.

> **Граница (ADR 0001).** Нормативное отображение полей в графы и точная
> нумерация граф — предмет задачи рендерера; этот файл её не предрешает и
> номеров граф не фиксирует. Здесь закреплено соответствие **по содержанию** —
> чтобы агент знал, куда переносится каждое значение и как его формулировать.

> **Статус: черновик агента.** Соответствия граф и формулировки значений
> проверяет инженер вместе с рендерером (задача #4).

## Соответствие по содержанию

| Графа формы ОК (по содержанию) | Поле контракта | Как формулировать значение |
| ------------------------------ | -------------- | -------------------------- |
| Номер цеха, участка, рабочего места | — | Нет в контракте v1; проставляется при рендере/вручную ⚠. |
| Номер операции | `operations[].number` | Целое, по порядку выполнения. |
| Код и наименование операции | `product.process` + документ в целом | «Сварка ручная дуговая» (v1: процесс всегда `РД`). |
| Обозначение изделия | — | Нет в контракте v1 ⚠ (кандидат на расширение контракта — отдельная задача). |
| Наименование детали (изделия) | `product.name` | Как на чертеже изделия. |
| Марка материала (основной материал) | `product.material` | `ст3`, `09Г2С` — без склонения. |
| Сварочные материалы: марка, диаметр | `equipment.electrode_type`, `params.electrode_diameter_mm` | «Электроды УОНИ-13/55 Ø4»; диаметр — с запятой-дробью по ГОСТ, если не целое. |
| Код и наименование оборудования | `equipment` (частично) | v1: пост постоянного тока; электрод — сварочный материал, не оборудование ⚠ (распределение уточнить при разработке рендерера). |
| Положение сварки | `operations[].position` | Именованное положение: «нижнее», «вертикальное», «потолочное», «горизонтальное на вертикальной плоскости». |
| Род тока | `params.current_type` | «постоянный» (v1 знания переменный не выдают). |
| Полярность | `params.polarity` | «обратная» (v1 знания прямую не выдают); при `переменный` графа не заполняется — полярность не задаётся. |
| Сварочный ток | `params.current_a` | Число с «А», из диапазона режимной таблицы. |
| Число проходов | `params.pass_count` | Целое. |
| Содержание строки (переход) | `transitions[].description` | Текст перехода как есть; стилистика — [`assembly_transitions.md`](assembly_transitions.md). |
| Обозначение швов | `operations[].welds` | `Ш<n>` по нумерации чертежа; упоминаются в тексте переходов и на эскизе КЭ. |
| Ссылка на эскиз | `operations[].sketch_refs` | `КЭ<n>` — заглушка-ссылка на карту эскизов; сам эскиз выполняется вручную. |
| — (служебное) | `assumptions[]` | **В ОК не переносится**: поле черновика, разбирается при приёмке. |

## Соглашения

- Ключи контракта — латиница `snake_case`; в графы переносятся только русские
  значения (правило зафиксировано в
  [`../contract/README.md`](../contract/README.md)).
- Термины граф — по [`../GLOSSARY.md`](../GLOSSARY.md); ГОСТ терминология не
  переводится.
- Графы, у которых в колонке поля стоит «—», контрактом v1 не заполняются; их
  судьба решается задачей рендерера, агентом не заполняются.

File: knowledge/modes_uoni_13_55.md
# Режимная таблица УОНИ-13/55 (РД, v1)

Назначение: единственный источник режимов (`params`) для контракта
[`ok.json`](../contract/README.md). Область v1: РД, ст3/09Г2С, толщины
3–16 мм, электрод УОНИ-13/55 (тип покрытия — основной, тип Э46А).

> **Статус: черновик агента.** Таблицу токов и проходов до первого прогона
> обязан подтвердить инженер (задача #4). Значения с `⚠` — неуверенные,
> выбраны по типовой практике, а не по конкретному справочнику.

## Род тока и полярность

| Параметр | Значение |
| -------- | -------- |
| Род тока | `постоянный` |
| Полярность | `обратная` (электрод «+») |

Обоснование: электроды с основным покрытием (УОНИ-13/55) работают на
постоянном токе обратной полярности. Прямая полярность и переменный ток для
v1 **не применяются**: валидатор допускает их структурно, но файл знаний таких
режимов не выдаёт.

## Режимы по толщинам

Нижнее положение, стыковые и угловые швы; катет углового шва ≈ толщине
детали. Значения — типовая практика для УОНИ-13/55.

| Толщина, мм | Диаметр электрода, мм | Ток, А | Число проходов | Примечание |
| ----------- | --------------------- | ------ | -------------- | ---------- |
| 3 | 3 | 70–90 | 1 | Без разделки, односторонний шов. |
| 4–5 | 4 | 100–130 | 1–2 | Без разделки; 1 проход для угловых швов малого катета. |
| 6–8 | 4 | 100–130 | 2 | Со скосом кромок при стыковом шве. |
| 9–12 | 4 | 100–130 | 3 | Со скосом кромок. |
| 13–16 | 4 | 100–130 | 4–5 | Со скосом кромок; при многопроходной сварке в нижнем положении для заполняющих проходов допускается Ø5, ток 130–160 А ⚠. |

Проверка на примере: [`../examples/minimal/ok.json`](../examples/minimal/ok.json)
— s = 4 мм, Ø4, 130 А, 2 прохода — внутри диапазонов таблицы.

### Поправки на положение сварки

| Положение | Ток относительно нижнего |
| --------- | ------------------------ |
| Вертикальное (снизу вверх) | −10…−15 % |
| Потолочное | −10…−20 %; электрод Ø5 не применять |
| Горизонтальное на вертикальной плоскости | −10…−15 % ⚠ |

## ст3 против 09Г2С

Значения токов, диаметров и проходов **одинаковы** для обеих марок в диапазоне
v1: УОНИ-13/55 даёт равнопрочное соединение и с той, и с другой сталью.
Различия — в технологии:

- 09Г2С: зачистка кромок до металлического блеска обязательна; вести короткой
  дугой, не допускать перегрева и поджогов.
- 09Г2С: подогрев для толщин до 16 мм при положительных температурах не
  требуется ⚠ (границу применения при отрицательных температурах определяет
  инженер при приёмке).

## Ограничения v1

- Одно значение `current_a` на операцию: из диапазона таблицы выбирается одно
  число (обычно середина диапазона ⚠); спорный выбор выносить в
  `assumptions[]`.
- Число проходов в таблице — для нижнего положения и катета ≈ s; при иной
  разделке число проходов корректирует инженер при приёмке (контракт v1
  разделку не хранит).

File: knowledge/sequencing_rules.md
# Правила последовательности сварки (РД, v1)

Назначение: ограничения, которыми агент обязан руководствоваться при
разбиении работы на операции и переходы и при выборе порядка швов. Область
v1: РД, ст3/09Г2С, 3–16 мм, УОНИ-13/55 (режимы —
[`modes_uoni_13_55.md`](modes_uoni_13_55.md), переходы —
[`assembly_transitions.md`](assembly_transitions.md)).

> **Статус: черновик агента.** Правила до первого прогона подтверждает
> инженер (задача #4); спорные помечены `⚠`.

## Обязательные правила

1. **Сначала прихватки, потом шов.** Не сваривать неприхваченные детали
   (параметры прихваток — [`assembly_transitions.md`](assembly_transitions.md)).
2. **Номера операций — в порядке выполнения.** Контракт требует строгого
   возрастания `operations[].number`; значит, порядок номеров = физический
   порядок работ.
3. **Один шов — одна операция.** Ограничение контракта: каждый шов `Ш<n>`
   закрывается ровно одной операцией документа.
4. **Пересечение швов.** Первым варить поперечный шов, затем продольный ⚠
   (направление и очередность при сложном пересечении — на усмотрение
   инженера, выносить в `assumptions[]`).
5. **Длинные швы (≥ 500 мм).** Варить обратноступенчатым порядком, участками
   150–300 мм.
6. **Симметричные узлы.** Варить симметрично от середины к краям или
   чередовать швы на противоположных сторонах узла; не варить подряд два
   шва, стягивающих одну и ту же зону.
7. **Положение.** Нижнее положение предпочитать любому другому; кантовку
   изделия предпочитать потолочной сварке, если бриф не запрещает.
8. **Доступность.** К каждому шву должен быть доступ для держака с электродом
   Ø4 (наклон электрода ~70–80° к поверхности ⚠). Недоступный шов — не
   выбирать положение «через силу»: спорное решение выносить в
   `assumptions[]`, а не подгонять под бриф.
9. **Между проходами.** Шлак и брызги удалить (металлическая щётка), кратер
   предыдущего прохода заварить; следующий проход — только после зачистки.

## Контроль деформаций

Сводка мер (применять в порядке перечисления):

- жёсткое закрепление деталей в приспособлении на время сборки и прихватки;
- прихватки с шагом по [`assembly_transitions.md`](assembly_transitions.md)
  (реже шаг = больше деформаций);
- обратноступенчатый порядок длинных швов (правило 5);
- симметричное наложение швов относительно центра узла (правило 6);
- минимальное число проходов по режимной таблице — лишний проход = лишний
  нагрев.

## Спорные места (выносить в `assumptions[]`)

- выбор очередности при пересечении более чем двух швов;
- выбор конкретного тока из диапазона таблицы;
- положение сварки, если бриф допускает несколько вариантов;
- любой случай, когда правило нельзя применить к конфигурации узла.

File: knowledge/transitions_rd.md
# Типовые переходы сварки (РД, v1)

> ⚠ **Черновик агента, требует проверки инженера.** Формулировки выведены по
> примеру «005 Сварка» (`docs/Методические указания.pdf`) и эталону
> [`examples/minimal/ok.json`](../examples/minimal/ok.json); до первой приёмки
> формулировки утверждает инженер.

Файл задаёт, как агент составляет `transitions[]` операции сварки в v1:
процесс РД, электрод УОНИ-13/55. Карта v1 описывает **только сварочную
операцию** — без сборочных и прихваточных переходов (см.
[`GLOSSARY.md`](../GLOSSARY.md), «ОК»/«Бриф»).

## Форма перехода

- Формулировка — в повелительном наклонении («Сварить…», «Удалить…»), как в
  примере записи операции по ГОСТ 3.1404-86 (методичка, рис. 1).
- Один переход — одно действие. Нумерация с 1 внутри операции, без пропусков.
- Текст перехода переносится в ОК дословно: никаких сокращений, которых нет
  в этом файле, и никаких ссылок на поля контракта.

## Базовый переход v1

Каноническая формулировка единственного перехода сварочной операции:

> **Сварить швы <перечень швов операции> в <положение> положении. Шлак и
> брызги удалить.**

- `<перечень швов>` — все швы из `welds[]` операции, в порядке возрастания
  номера: «швы Ш1, Ш2»; для одного шва — «шов Ш1».
- `<положение>` — положение сварки из расположения-базы брифа: «в нижнем»,
  «в вертикальном», «в горизонтальном», «в потолочном».
- «Шлак и брызги удалить» — обязательное завершение перехода РД: очистка шва
  от шлака и брызг выполняется сразу после сварки и отдельного перехода в v1
  не получает (зачистка остаётся в тексте перехода — так оформлен эталон).

Эталон: `examples/minimal/ok.json` —

> «Сварить швы Ш1, Ш2 в нижнем положении. Шлак и брызги удалить.»

## Дополнительные переходы

Дополнительные переходы вводятся, только если этого требует бриф:

| Ситуация из брифа | Переход | Место в последовательности |
| ----------------- | ------- | -------------------------- |
| Требуется промежуточная зачистка между швами (указана в «Ограничениях») | «Зачистить шов Ш<n> до металлического блеска.» | После перехода сварки соответствующего шва ⚠ формулировка требует проверки инженера |
| Многослойный шов, порядок проходов важен (см. [sequencing_rules.md](sequencing_rules.md)) | Проходы в тексте перехода не перечисляются: число проходов задаётся `params.pass_count`, упоминать его в переходе не нужно | — |

Если бриф не требует промежуточной зачистки — переход один, базовый.

## Запрещённые переходы (вне v1)

Следующие формулировки в v1 **не применяются** — карта описывает сварку, а не
сборку; приспособления в ОК v1 отсутствуют:

- «Установить … в приспособление…» — сборочный переход;
- «Прихватить …» — прихваточный переход; параметры прихваток в репозиторий
  сознательно не включены (см. [README.md](README.md), «Scope and status»);
- «Снять …», «Править …», «Контролировать …» — самостоятельные операции
  (например «010 Контроль»), в v1 не описываются.

Если бриф упоминает прихватки или сборку в приспособлении — они отражаются в
расположении-базе и ограничениях брифа, но не в переходах карты; спорное
выносится в `assumptions[]`.

## Связь с контрактом

| Правило | Поле |
| ------- | ---- |
| Переходы нумеруются с 1, номера строго возрастают | `transitions[i].number` |
| Текст перехода — русская формулировка из этого файла | `transitions[i].description` |
| Положение сварки берётся из расположения-базы брифа | `position` (см. [modes_uoni_13_55.md](modes_uoni_13_55.md)) |
